Repository: ig0r/cnrt-pvmt-wiki

# Concept wiki - static site (GitHub Pages bundle)

This directory is a **pre-built, self-contained static site**: one HTML page per concept,
a landing `index.html`, and a sibling `assets/` folder of images. There is no build step
and no runtime server. Every page renders fully offline with no external resource loads.

## Local preview

Serve this directory over HTTP and open <http://localhost:8000/>:

```
python -m http.server -d . 8000
```

## Publish to GitHub Pages

This is a **staging build**. To publish it, copy or push the **contents of this
directory** (including `.nojekyll`, `.github/`, and `assets/`) to the **root of a
separate, dedicated deploy repository**.

File: 04-github-images-relocated/cement-hydration.html (part 1 of 2)
Cement Hydration

Skip to content
☰ Concepts

Wiki

Concepts

271 concepts

Concrete Pavement Engineering▸Concrete Materials & Mixtures▸Aggregates▸Carbonate Aggregate
Iowa Pore Index
Lightweight Aggregate
Mercury Intrusion Porosimetry
Recycled Concrete Aggregate
Rock Typing

Cementitious Materials & Chemistry▸Bassanite
Chemical Admixtures for Concrete▸Air Entraining Agent▸Micro Air®
Vinsol Resin

Cement-Admixture Compatibility

Interfacial Transition Zone
Supplementary Cementitious Materials▸Blended Cement
Fly Ash
Ground Granulated Blast-Furnace Slag
Pozzolanic Reaction
Silica Fume
Ternary Mixture▸Performance-Based Specification for Ternary Mixtures

Type K Shrinkage-Compensating Cement

Fiber-Reinforced Concrete▸Alkali-Resistant Glass Fibers
Hybrid Fiber-Reinforced Concrete
Polypropylene Microfibers
Polyvinyl Alcohol Fibers
Synthetic Fiber Reinforcement

Fresh Concrete, Workability & Mixing▸False Set / Premature Stiffening▸Modified C 359 Test

Retempering
Two-Stage Mixing▸High Shear Mixing
Moisture Sensor for Concrete
Slurry Premixing
Specific Mixing Energy

Workability of Concrete▸Cabrera Slump Value
Compaction Densification Index
Excess Paste Theory
Green Strength
Gyratory Compactor (Concrete)
VKelly Test
Vibrating Slope Apparatus (VSA)
Workability Energy Index

Hydration, Heat & Maturity▸Calorimetry▸Adiabatic Calorimeter
Heat Index Method
Isothermal Calorimeter
Semi-adiabatic Calorimeter▸Coffee Cup Test
Dewar Test

Solution Calorimeter

Cement Hydration▸Degree of Hydration
Heat of Hydration
Heat Signature
Initial Set
Thermogravimetric Analysis

Maturity Method▸Activation Energy
Datum Temperature
Maturity Testing for Concrete Opening Strength
Time-Temperature Factor

Mix Design & Specialty Mixtures▸Combined Aggregate Gradation
Econocrete
High-Performance Concrete
Performance-Based Mix Design▸Critical Minimum Cementitious Content
Vp/Vvoid Ratio

Performance-Engineered Mixtures
Quality Management-Concrete▸Modified Quality Management Concrete (M-QMC)

Roller-Compacted Concrete
Semi-Flowable Self-Consolidating Concrete▸Mini-Paver
SFSCC Mix Proportioning Method

Construction & Equipment▸Concrete Paving Construction▸Auto-Float
Dowel Basket Ripple
GPS Pavement Surface Mapping
Intelligent Construction Systems
Knife Joint Former
Longitudinal Joint Forming Knife
Safety Edge
Stringless Paving
Two-Lift Paving

Quality Assurance & Field Testing▸MCO Suite of Tests▸Mobile Concrete Research Lab

Nuclear Gauge
Portable X-Ray Fluorescence (XRF)
Thickness Index

Durability & Materials-Related Distress▸Air-Void Analysis▸Air Void Analyzer
RapidAir Test
Super Air Meter

Freeze-Thaw Durability▸ASTM C672 — Standard Test Method for Scaling Resistance of Concrete Surfaces Exposed to Deicing Chemicals
BNQ NQ 2621-900 — Quebec Scaling Test Method
Degree of Saturation
Deicing Salt Effects
One-Dimensional Freezing

Materials-Related Distress (MRD)▸Alkali-Silica Reaction
D-Cracking
Ettringite Fill
Premature Joint Deterioration▸Calcium Oxychloride Formation
Joint Deterioration Prevention
Low-Temperature Differential Scanning Calorimetry (LT-DSC)
Paste Expansion Test

Sulfate Attack

Transport Properties & Permeability▸Air Permeability Test
Drop Test
Low-Permeability Concrete▸Electrical Conductivity of Concrete
Sorptivity
Surface Resistivity
Wenner Probe / Surface Resistivity

Penetrating Sealers▸Contact Angle Measurement

Rapid Chloride Migration

Early-Age Behavior, Curing & Distress▸Concrete Curing▸Curing Compounds▸Efficiency Index

Internal Curing
VDOT Accelerated Curing Regime

Curling and Warping▸Curvature IRI
Deflection Ratio
Degree of Curvature
Equivalent Temperature Difference
Pavement Curling
Pavement Warping
Pseudo Strain Gradient (PSG)
Second-Generation Curvature Index (2GCI)

Shrinkage & Early-Age Cracking▸Capillary Pressure in Concrete
Coefficient of Thermal Expansion (Concrete)
Drying Shrinkage
Plastic Shrinkage Cracking
Restrained Shrinkage Ring Test

Condition Evaluation & Nondestructive Testing▸Deflection Testing▸Continuous Deflection Testing▸High Speed Rigid Pavement Analyzer▸Photogrammetry for Pavement Measurement
Position-Coincident Measurement
Time-Coincident Measurement

Rolling Dynamic Deflectometer
Rolling Weight Deflectometer

Falling Weight Deflectometer▸Backcalculation

Electromagnetic & Thermal Methods▸Eddy Current Testing for Pavements
Ground Penetrating Radar (GPR)
Infrared Thermography

Stress-Wave & Sonic Methods▸Air-Coupled Surface Wave Sensing
Impact-Echo
MIRA Ultrasonic Testing
Spectral Analysis of Surface Waves (SASW)
Ultrasonic Pulse Velocity

Surface Strength & Condition▸Pavement Condition Index
Schmidt Hammer

Thickness & Surface Imaging▸Scanning Laser Thickness Measurement▸Point Cloud Processing for Pavement
Virtual Core

Preservation & Rehabilitation▸Concrete Overlay▸Bonded Concrete Overlay on Asphalt (BCOA)
Bonded Concrete Overlay on Concrete (BCOC)
Composite Pavement
Geotextile Bond Breaker
Iowa Direct Shear Method
Thin Whitetopping
Unbonded Concrete Overlay on Asphalt (UBCOA)
Unbonded Concrete Overlay on Concrete (UBCOC)
Unbonded Concrete Overlay

Repair & Recycling▸Full-Depth Patching
Rubblization

Structural Design & Analysis▸Joints, Dowels & Load Transfer▸Concrete Pavement Joint▸DEMEC Points
Dowel Bar▸AASHTO T253 Test Procedure
Dowel Bearing Stress
Dowel Oblonging
Elliptical Dowel
Fiber-Reinforced Polymer Dowels▸Accelerated Aging (FRP)

Friberg Dowel Equations
Iosipescu Shear Test
Modulus of Dowel Support

Early Entry Sawing
Joint Activation
Joint Faulting▸Faultmeter

Joint Opening
JRI+ Joint
Load Transfer Efficiency
Sawing Window

Pavement Analysis Software▸DIPLOMAT
EverFE
HIPERPAV
ILLI-PAVE
ISLAB2000
Mechanistic-Empirical Pavement Design Guide

Pavement Foundation & Support▸Cement Treated Base
Coefficient of Drainage
Core Hole Permeameter
Dynamic Cone Penetrometer
Geotextile Separator
Loss of Support
Modulus of Subgrade Reaction▸Composite Modulus of Subgrade Reaction
Effective Composite Modulus of Subgrade Reaction

Ring Infiltrometer

Slab Design & Geometry▸Joint Spacing Effects on Performance
L/ℓ Ratio
Longitudinal Cracking
Transverse Cracking
Widened Concrete Slab
Zero-Maintenance Jointed Plain Concrete Pavement

Surface Characteristics▸Pavement Friction▸International Friction Index (IFI)

Pavement Noise▸Noise Zones

Pavement Smoothness▸Dipstick Profiler
GOMACO Smoothness Indicator (GSI)
Inclinometer Profiling
International Roughness Index (IRI)
Pavement Profile Scanner (PPS)
Profilograph
Real Time Profiler (RTP)
SurPRO 2000 Profiler

Pavement Texture▸Diamond Grinding
Exposed Aggregate Surface

Sustainability & Emerging Technologies▸Additive Manufacturing for Concrete▸3D Concrete Printing
3D Structured Light Scanning System
Key Properties of 3D Printing Concrete

Concrete Pavement Sustainability▸Life-Cycle Cost Analysis
Lifecycle Cost Analysis

Pervious Concrete▸Pervious Concrete Pavement

Photocatalytic Concrete Pavement

All concepts›Concrete Pavement Engineering›Concrete Materials & Mixtures›Hydration, Heat & Maturity›Cement Hydration
Cement Hydration

Part of: Hydration, Heat & Maturity
cementchemistryhydrationmaterials
Also known as: cement hydration process, hydration process
Created 2026-05-20 00:00:00+00:00 · Updated 2026-07-30 00:04:50+00:00

The exothermic chemical process in which cement reacts with water to form a hardened paste. The process liberates Heat of Hydration and directly influences concrete workability, setting behavior, strength gain, and pore structure development. [1]

Degree of Hydration quantifies reaction extent, Heat of Hydration measures the resulting thermal energy release, and Heat Signature provides a unique temperature-time fingerprint for mix characterization. [1], [2] Initial Set marks the transition to rigidity governed by these kinetics, while Thermogravimetric Analysis serves as a laboratory technique to measure non-evaporable water for determining Degree of Hydration [1].

Contents
Stages of Cement Hydration
Effects Of Admixtures And Scms
Factors Influencing Hydration Rates
Impact Of Supplementary Materials
Internal Curing and Moisture Management
Concrete Strength and Durability Determinants
Permeability and Pore Structure
Mixing Energy and Rheology
Monitoring and Testing Methods
Specialized Concrete Applications
Thermal Effects On Pavements
Alternative Cement Types
Alternative Cementitious Systems
Admixture Effects On Setting
Influence of Cement Chemistry and Admixtures
Strength Prediction From Temperature
Correlation with Concrete Strength and Stiffness
Cracking And Durability Factors
Calorimetry Test Methods
Calorimetry Methods and Equipment Definitions
Related

Sources (37)Improved Pavement Curing Materials and Techniques: Part 1 (Phases I and II) (TR-451) (2002), Evaluating Properties of Blended Cements for Concrete Pavements (2003), Portland Cement Concrete Patching Techniques vs. Performance and Traffic Delay (2004), Impact of Curling, Warping, and Other Early-Age Behavior on Concrete Pavement Smoothness: EFD Study (Phase I) (2005), Long-Term Plan for Concrete Pavement Research and Technology—The Concrete Pavement Road Map (Second Generation): Volume II, Tracks (FHWA-HRT-11-070) (2012), Materials and Mix Optimization Procedures for PCC Pavements (TR-484, Proj. 3) (2006), Developing a Simple and Rapid Test for Monitoring the Heat Evolution of Concrete Mixtures (Phase 3) (2006), Southeast Michigan Local Road Concrete Pavement Durability Study (2006), Development of Performance Properties of Ternary Mixes, Phase 1 (2007), Impact of Curling, Warping, and Other Early-Age Behavior on Concrete Pavement Smoothness: EFD Study (Phase II) (2007), Improving PCC Mix Consistency and Production Rate through Two-Stage Mixing (TR-505, Proj. 11) (2007), Simple and Rapid Test for Monitoring the Heat Evolution of Concrete Mixtures, Phase 2 (2007), Self-Consolidating Concrete—Applications for Slip-Form Paving: Phase II (2011), Simple and Rapid Test for Monitoring the Heat Evolution ..., Phase III (2008), Use of Chemical Admixtures in Roller-Compacted Concrete for Pavements (2013), Investigation into Freezing-Thawing Durability of Low-Permeability Concrete with and without Air Entraining Agent (2009), An Integrated Study of Pervious Concrete Mixture Design for Wearing Course Applications (2011), A Technology Deployment Plan for the Use of Recycled Concrete Aggregates in Concrete Paving Mixtures (2011), Development of Performance Properties of Ternary Mixtures: Laboratory Study on Concrete (2011), Optimizing Cementitious Content in Concrete Mixtures for Required Performance (2012), Deicer Scaling Resistance of Concrete Mixtures Containing Slag Cement, Phase 2 (2012), Development of Performance Properties of Ternary Mixtures: Field Demonstrations and Project Summary (2012), Concrete Pavement MDA: Comparison of Setting Time Measured Using Ultrasonic Wave Propagation With Saw-Cutting Times on Pavements in Iowa (2014), Comparison of Setting Time Measured Using Ultrasonic Wave Propagation with Saw-Cutting Times on Pavements (2015), Development of a Wireless MEMS Multifunction Sensor System and Field Demonstration of Embedded Sensors for Monitoring Concrete Pavements, Volume I (2016), Evaluation and Testing of a Lightweight Fine Aggregate Concrete Bridge Deck in Buchanan County, Iowa (2016), Evaluation of Modified Concrete Mixture Proportions for the City of West Des Moines (2016), Impact of Curling and Warping on Concrete Pavement (Phase I, TR-668) (2016), Evaluation of the Buchanan County IBRD Bridge on Victor Avenue over Prairie Creek (2017), Guide Specification for Internally Curing Concrete (TPF-5(286)) (2017), Lifecycle Cost Analysis of Internally Cured Jointed Plain Concrete Pavement (IHRB TR-676) (2017), Feasibility Study of 3D Printing of Concrete for Transportation Infrastructure (TR-756) (2020), Fiber-Reinforced Concrete for Bridge Decks (TR-767) (2021), Impacts of Internally Cured Concrete Paving on Contraction Joint Spacing Phase II (TR-746) (2021), Impact of Curling and Warping on Concrete Pavement: Phase II (TR-749) (2023), Performance Evaluation of Very Early Strength Latex-Modified Concrete (LMC-VE) Overlay (TR-771) (2024), Superabsorbent Polymer in Concrete to Improve Durability (TR-793) (2025)

Sub-concepts (5)Degree of Hydration · Heat of Hydration · Heat Signature · Initial Set · Thermogravimetric Analysis

Stages of Cement Hydration

The hydration process occurs in several distinct stages, beginning with an initial rapid reaction (stage 1, 15–30 min) characterized by ion dissolution and C3A-gypsum reaction, which is usually not captured by calorimetry due to its short duration. This is followed by a dormant period (stage 2, <5 hours) where hydration slows, concrete remains flowable, and ion concentrations of C3S and C2S increase. The acceleration period (stage 3) follows, during which C3S and C2S hydration causes rapid temperature rise and concrete hardening. Subsequently, the process enters a deceleration stage (stage 4) as the hydrate layer thickens and diffusion governs the reaction rate, leading into a steady state (stage 5) where this diffusion-controlled phase continues; stages 4 and 5 are collectively known as the diffusion control phase. While calcium silicate hydrate (C-S-H) is the primary strength-providing product of cement hydration, calcium hydroxide (CH) acts as a weak point that does not contribute to concrete strength, though pozzolanic supplementary cementitious materials can consume CH and produce additional C-S-H to increase the ultimate strength of the hardened matrix [3]. Hydration is less pronounced at the top surface of concrete slabs compared to deeper layers, a trend observed in both field-cored samples and laboratory cast specimens [4].

Furthermore, CSA cement exhibits strength loss at later ages due to the conversion of ettringite to less volumetric monosulfate, which increases porosity [5]. Regarding structural integrity, secondary ettringite deposits frequently form by recrystallizing in larger spaces such as air voids or cracks after water enters existing microcracks, a process that can fill voids smaller than 50 µm and line larger ones [6].

igure 11. Ettringite-filled air voidsF [6]

Initial rapid rise — Ion dissolution and rapid C3A-gypsum reaction (15-30 min, not captured by calorimetry)

Dormant period — Little heat generated; concrete remains flowable

Acceleration period — C3S and C2S hydration starts; temperature rises rapidly; concrete hardens and gains strength

Deceleration — Hydration slows; diffusion governs reaction rate

Steady state — Diffusion-controlled phase continues

Cement hydration process [1]

Effects Of Admixtures And Scms

Adding water reducers and fly ash replacement increases the activation energy of cementitious materials [7], while increasing the rate of hydration requires a greater amount of soluble calcium sulfate to control aluminate hydration due to the larger surface areas of supplementary cementitious materials [2]. Energetically Modified Cement (EMC) utilizes intensive grinding to create submicrocracks and microdefects within cement particles, enabling deeper water penetration that activates inert fillers like fine quartz sand and increases the percentage of potential binding capacity utilized [8].

Regarding volume changes, autogenous shrinkage represents the macroscopic volume reduction resulting directly from cement hydration in fresh concrete without involving internal moisture movement or gradients [9]. Consequently, higher degrees of cement hydration aggravate self-desiccation and macroscopically lead to joint contraction in concrete pavements [9].

Recreated from Cement Concrete & Aggregates Australia 2002 Figure 4. Typical volume behavior of concrete drying and wetting [9]

Factors Influencing Hydration Rates

The Cement type and composition significantly influence hydration, with C3A and C3S being the most reactive components. Factors such as sulfate content, which allows gypsum to retard the C3A reaction, fineness (where a higher Blaine increases the early-age hydration rate), and the water/cement ratio (where a higher ratio increases the ultimate degree of hydration) all play critical roles. Additionally, curing and initial temperature affect the process, as high temperature accelerates early hydration, while chemical admixtures can either delay via retarders or advance hydration via accelerators. In oven-cured specimens, the middle section typically exhibits the highest degree of hydration due to sustained moisture and temperature, whereas surface layers show lower values due to heat loss [10].

The interaction between admixtures and cement components can further alter hydration kinetics. For instance, the combined use of supplementary cementitious materials and water-reducing admixtures can severely delay strength development due to insufficient sulfate content to control aluminate reactions accelerated by the admixtures [2]. Specifically, the presence of Type A water reducer can completely suppress visible silicate reaction peaks in binary mixtures containing Class C fly ash [2], and extensive usage of superplasticizers can retard cement hydration because the polymers attach to cement particle surfaces and prevent them from reacting with water [5].

Temperature and section geometry also dictate hydration behavior.

Various accelerated hydration techniques can be employed to enhance concrete properties, such as microwave-induced setting, which instantly heats concrete internally to initiate the hydration process; this allows finishing, jointing, texturing, and curing to be completed in trailing forms without returning for sawing [8].

Alternatively, induction heating accelerates hydration by using an externally applied electric current to heat steel fibers embedded within the concrete mixture [8].

Laboratory evaluation of accelerated hydration techniques must monitor for adverse phenomena such as moisture loss and differential heating [8].

High shear mixing energy also serves to accelerate the rate of cement paste hydration and shifts major heat generation earlier compared to normal mixing, with peak hydration rates observed at high speeds (e.g., ~14,000 rpm) for extended durations [11].

Heat of hydration results for 100% PC, high shear mixer [11]

Increasing mixing energy reduces plastic viscosity and peak stress in cement slurries, creating a more thoroughly mixed suspension that facilitates earlier particle wetting and deflocculation [11].

Effect of mixing methods on peak stress of cement paste [11]

As confirmed by scanning electron microscope imaging, high shear mixing consistently yields a higher degree of hydration (averaging about 6% greater than normal mixing) and reduces the percentage of unhydrated cement particles [11].

Computer-adjusted SEM image for the high shear mixer, 100% PC, speed two, 60 seconds [11]

Pastes containing fly ash require lower mixing energy to reach optimal uniformity compared to pastes composed solely of cement, indicating material-specific rheological responses to shear forces [11].

Specific admixtures and cement compositions significantly influence hydration.

Chemical composition also plays a role, as increasing C3A content from 0% to 20% almost doubles the total liberated heat during hydration [1], and gypsum is added during cement production to control the early reaction of tricalcium aluminate, preventing false or flash set caused by low or overdosed sulfate levels [1].

Heat of immediate hydration with S O_3 varied (adapted from Lerch et al. 1946) [1]

Heat of hydration with specific surface varied (adapted from Lerch et al. 1946) [1]

Impact Of Supplementary Materials

The use of Supplementary Cementitious Materials (SCMs) significantly alters the hydration and thermal properties of concrete.

The physical characteristics of these materials dictate their interaction with water and hydration kinetics.

The addition of pozzolanic SCMs reduces bleed water in fresh concrete due to fine particle size and water consumption during the reaction, which accelerates negative capillary pressure development and increases susceptibility to plastic shrinkage cracking [3]. Strength development is further influenced by material type and alkali content: silica fume increases early- and later-age strength by immediately affecting cement hydration, whereas Class F fly ash and ground granulated blastfurnace slag decrease early strength but increase ultimate strength [12]. Furthermore, low-alkali cements combined with slag cement develop approximately 10 MPa higher compressive strengths than high-alkali cements at identical replacement levels [13]. Finally, pervious concrete mixtures containing 35% slag and 15% class C fly ash demonstrate good early-age and long-term performance while achieving freeze-thaw durability factors above 95 [14].

The specific effects of these materials vary; Fly Ash replacement delays the dormant period and peak by ~1.5 hours [15], and it also delays the peak rate of adiabatic temperature rise by approximately 1.5 hours relative to concrete without fly ash [15].

Effect of fly ash on binary cement concrete heat signature [15]

Higher CaO content in Fly Ash increases total heat, and high-calcium fly ashes may contain calcium aluminates that require additional sulfates to control their reactions, meaning increasing the rate of hydration requires a greater amount of soluble calcium sulfate [2].

The addition of a Type A water reducer to a binary mixture containing 32% Class C fly ash can completely suppress the visible silicate reaction peak that is otherwise observed in plain cement and blended mixtures [2].

Ternary mixtures combining Class C fly ash and Class F fly ash can increase final setting time by up to 402 minutes compared to Type I control due to reduced portland cement content and unoptimized soluble sulfates [16].

Slag produces two heat peaks from cement hydration and the slag reaction, but it does not delay cement reaction; instead, slag replacement does not postpone the dormant period and may slightly accelerate initial set time compared to concrete without slag [15].

Effect of slag on ternary cement concrete heat signature [15]

Increasing slag replacement levels in ternary cement systems causes datum temperature to increase linearly while activation energy increases exponentially [15].

Effect of slag replacements on datum temperature and activation energy [15]

Ternary cement concrete exhibits higher activation energy than binary cement concrete, reflecting differences in hydration kinetics between the systems [15].

While Slag behaves like cement and tends to increase shrinkage due to increasing volume of cementitious material, ternary mixtures can be formulated to entirely compensate for the drying shrinkage effects typically caused by slag [17].

Illustration of how ternary mixtures impact the shrinkage of mortar bars [17]

Mixtures containing Grade 120 GGBFS exhibit a significantly larger heat signature than those using Grade 100 GGBFS due to the finer grinding of the Grade 120 material [2].

Metakaolin incorporation increases the heat of hydration, but when used at amounts less than 10% by weight, its heat signature curves can closely match those of plain Portland cement concrete [2].

Silica fume replacement at 3% or 5% produces a negligible change in heat signatures compared to control mixtures, indicating that up to 5% silica fume can be used without noticeably altering thermal behavior [16]; however, silica fume increases early-age heat of hydration by providing nucleation sites for the formation of calcium silicate hydrate and calcium hydroxide, which accelerates the overall rate of cementitious reactions [3].

Ternary blended cements containing GGBFS and fly ash can achieve a low adiabatic temperature rise of 47.9°C, representing approximately a 75% reduction compared to normal Portland cement concrete [2].

The degree of hydration in cement pastes decreases significantly with the addition of supplementary cementitious materials, dropping approximately 12% with 35% fly ash, 25% with 35% slag, and 30% with combined ternary blends [11].

Regarding temporal properties, the time to maximum temperature equation shows that an increase in the fly ash calcium oxide content will increase the time to maximum temperature [2], and the time to maximum temperature increases with higher fly ash calcium oxide content [2].

An increase in metakaolin and silica fume will decrease the time to maximum temperature [2], as metakaolin and silica fume decrease the time to maximum temperature [2].

This is expected, since silica fume and metakaolin tend to reduce the time to initial and final set when used without a water reducer [2].

Set time and mortar flow for mixtures containing Type I PC and 35% GGBFS or Type I PC and 5% metakaolin [2]

Internal Curing and Moisture Management

Cement hydration requires an adequate water supply and proper temperatures over an extended time, which is why external curing methods are used to prevent surface drying and maintain moisture for continued reactions [18]. When the relative humidity in concrete falls below 80%, cement hydration may cease, making moisture retention critical for complete reaction [10]. Relative humidity within concrete generally increases as pavement depth increases and tends to rise in correlation with increasing temperature [19]; specifically, the moisture gradient within a concrete slab varies dramatically up to a depth of about 2 inches, with deeper areas remaining at approximately 80% saturation or higher [20]. Self-desiccation, a uniform reduction of internal relative humidity throughout concrete thickness caused by cement hydration, leads to autogenous shrinkage as capillary water becomes less free during the reaction [9]. This self-desiccation occurs when capillary pore water is consumed during cement hydration, which reduces capillary pore humidity and drives autogenous shrinkage in low water-to-cementitious ratio mixtures [20].

To mitigate these effects, internal curing using lightweight fine aggregate (LWFA) particles functions as internal water reservoirs that release moisture to sustain cement hydration in low water-to-cement ratio mixtures where initial batch water is insufficient for complete reaction [21]. Internal curing using lightweight fine aggregates (LWFAs) provides internal water reservoirs that prolong cement hydration, allowing hydraulic reactions to continue without adversely affecting fresh or hardened physical properties [18]. Using LWFA extends the period of active cement hydration for approximately one month after placement by providing a continuous internal water supply that mitigates self-desiccation in low water-to-cement ratio mixtures [22]. Internal curing using saturated lightweight fine aggregate promotes more efficient hydration of supplementary cementitious materials like fly ash and slag cement by maintaining internal relative humidity above critical thresholds [21]. Internally cured concrete utilizing lightweight aggregates increases the hydration extent of supplementary cementitious materials, which reduces overall porosity and improves durability while maintaining similar compressive strength and freeze-thaw performance compared to conventional mixes [23]. This process mitigates autogenous shrinkage by supplying water from within the matrix as internal relative humidity decreases [23]. Furthermore, internal curing with saturated lightweight fine aggregate can increase the calcium silicate hydrate (C-S-H) content by approximately 20% at 28 days compared to conventional mixes, as measured by thermal gravimetric analysis [24]. This enhanced hydration product formation is accompanied by a decreased modulus of elasticity, which reduces internal stresses under shrinkage strains [24]. Semi-adiabatic calorimetry reveals that internally cured concrete mixtures maintain higher internal temperatures during the first 72 hours compared to conventionally cured mixes, reflecting sustained heat evolution from continued hydration reactions [22]. The use of internal curing agents such as saturated lightweight aggregates or superabsorbent polymers (SAPs) significantly increases surface electrical resistivity in concrete mixtures, indicating a denser microstructure and reduced permeability due to enhanced hydration product formation [22].

Conventional curing compared to internal curing [23]

The primary objective of internal curing is to maintain early-age concrete moisture above a 90% relative humidity threshold by substituting approximately 20% to 25% of the fine aggregate volume with saturated lightweight aggregates, ensuring that water reservoirs are uniformly distributed within the matrix to sustain hydration reactions [24]. Internal curing using prewetted lightweight fine aggregate (LWFA) typically requires replacing approximately 30% of the fine aggregate volume to provide an internal water equivalent to the chemical shrinkage of a typical cement mixture [23]. This method supplies curing water from within the concrete matrix rather than relying on external surface wetting, which is particularly effective for low water-to-cementitious ratio concretes where external penetration is limited [23]. The internal curing water requirement is generally estimated at 7 lbs of water per 100 lbs of cementitious materials, calculated based on the absorption capacity and mass of the lightweight aggregate used; notably, water absorbed by the internal curing agent before setting does not contribute to the effective water-to-cementitious material ratio that determines pore structure [23].

Conceptual illustration of volumetric components in a plain and internally cured mixture [23]

Alternatively, superabsorbent polymers (SAPs) can serve as alternative internal curing agents by absorbing pore fluid and maintaining high relative humidity within the concrete, though their absorption capacity is highly dependent on the ionic strength of the surrounding solution [23]. Testing for SAP absorption involves submerging a known quantity in a prepared solution for 30 minutes after an initial dispersion step [23]. The absorbency rate of superabsorbent polymers (SAP) directly influences the workability of fresh concrete by reducing available water and forming gel-like structures that alter internal water distribution [25].

Effects of SAP on the slump of concrete for (a) SAP-a and (b) SAP-b, where Sa-0 is dry and Sa-10 is pre-absorbed (particle size: SAP-a > SAP-b) [25]

Internal curing significantly enhances the efficiency of supplementary cementitious materials like fly ash and slag by maintaining internal moisture levels that drive their slower pozzolanic reactions, an improved hydration environment that reduces autogenous shrinkage and lowers permeability compared to standard mixtures [21].

Lightweight fine aggregate (LWFA) used for internal curing acts as water reservoirs that replenish moisture depleted during hydration, promoting more complete cementitious reactions without altering the batch water-to-cement ratio; this mechanism is particularly effective in low w/cm mixtures where standard batching water is insufficient to hydrate all cement particles [21].

While semi-adiabatic calorimetry testing reveals that internal curing mixes exhibit only a small effect on the elapsed time required to reach peak temperature compared to control mixtures [21], the internal moisture supply allows for more complete hydration over the long term [21].

Semi-adiabatic calorimetry monitoring reveals that internally cured mixtures maintain higher internal temperatures than control mixes during the first 72 hours, reflecting increased reaction rates driven by the internal water reservoir [22].

Calorimetry strength test results (psi) [22]

Internal curing using lightweight fine aggregate (LWFA) maintains elevated concrete temperatures for up to three weeks after construction, indicating sustained hydration activity that is absent in conventionally cured mixtures [22], though the inclusion of lightweight fine aggregate for internal curing does not alter the concrete’s maturity index, despite the prolonged heat generation and extended hydration period observed in field applications [22].

Alternatively, superabsorbent polymers (SAPs) act as internal water reservoirs that release moisture to sustain hydration in low w/cm mixtures, resulting in a slightly higher primary hydration peak and increased bound water content compared to control pastes [25].

The incorporation of SAPs increases the degree of hydration and bound water content at seven days, as confirmed by thermogravimetric analysis showing higher mass loss in specific temperature intervals associated with cement hydration products [25].

TGA results of cement paste samples at 7 days [25]

After desorption, SAPs can function as physical air voids, creating a more stable air void system compared to chemical air-entraining agents while mitigating the adverse mechanical effects associated with additional mixing water [25].

SAPs can swell and fill cracks up to 100 μm wide upon water penetration, significantly decreasing permeability in healed crack zones through enhanced pore structure modification [25], and the required dosage of SAP is inversely related to its sorption kinetics, meaning products with higher absorption capacities require lower mixing quantities to achieve target fresh concrete workability [25].

Regarding monitoring, moisture sensing serves as a direct indication of the hydration process and acts as a surrogate for curing effectiveness [8], with the RH generally increasing as pavement depth increases [19].

Moisture sensor packaging [19]

Predicting concrete stiffness using temperature and moisture history allows contractors to assess the proper timing for applying surface texture and cutting joints [8].

Concrete Strength and Durability Determinants

Concrete strength at any given age depends on the water-to-cement ratio and the degree of hydration because these factors determine the porosity of both the cement paste and the interfacial transition zone [12]. Increasing the cement content beyond an optimum value does not significantly improve concrete strength or durability but increases internal temperatures during curing and raises the risk of shrinkage cracking [12]. Conversely, increasing the maximum size of aggregate improves durability by reducing the total cement paste content, which is typically the component most sensitive to physical or chemical attack [12]. In pervious concrete mixtures with a binder-to-aggregate ratio of 24%, increasing the water-to-cement ratio from 0.27 to 0.33 significantly reduces porosity while maintaining high compressive strength, which peaks at approximately 17.9 MPa (2,600 psi) at a w/c of 0.29 [14]. Furthermore, in pervious concrete, deicing chemicals like sodium chloride and calcium chloride can cause deterioration through increased moisture saturation, osmotic pressure, and salt crystallization during drying [14]. Regarding structural integrity, the development of cracks on the bottom surface of concrete beams can be indicated by peak tension values reaching up to 1,200 microstrains during handling processes [18].

Effect of cement content on concrete compressive strength [12]

Concrete containing recycled aggregate typically exhibits a lower modulus of elasticity, higher coefficient of thermal expansion, and experiences more drying shrinkage compared to virgin aggregate concrete [26]. Specifically, the presence of old mortar on recycled aggregate increases the water demand and can lead to increased permeability, which must be managed through optimized mix designs [26]; however, hydration of the mortar attached to recycled concrete aggregate improves flexural strengths of the resulting concrete pavement [26]. RCA fines can cause a 20 to 30 percent decrease in strength and further reduce the modulus of elasticity compared to coarse RCA replacement [26], though the use of Class F fly ash can mitigate the potential for alkali-silica reaction (ASR) expansion when recycled concrete aggregate derived from ASR-distressed concrete is used [26]. In other contexts, increasing concrete patch thickness enhances strength gain associated with heat of hydration, as thicker sections retain more internal moisture and temperature to sustain the reaction [27], while early traffic loading can facilitate early strength development by improving concrete density through compression, provided the load is not applied too early or excessively to avoid damage [27]. Additionally, concrete mixtures incorporating supplementary cementitious materials exhibit a coefficient of thermal expansion (CTE) of approximately 1.044 × 10⁻⁵ ε/°C at 56 days [28]. Finally, the latex-solid content in polymer-modified concrete influences shrinkage properties by increasing both total and autogenous shrinkage without significantly altering the overall trend of hydration temperature; an optimum latex concentration of 15% solid polymer by weight of cement balances performance against cost while entraining an air void system that does not require as small a spacing factor as normal concrete [29].

Permeability and Pore Structure

To ensure adequate durability and performance in new concrete mixtures, recycled concrete aggregates with porosity less than 15 percent are recommended [26]. The internal structure of the mixture is influenced by cement hydration, which can generate capillary discontinuity within the pore structure that subsequently hinders further moisture movement during the reaction process [9]. Furthermore, concrete permeability increases significantly when the water-to-cement ratio exceeds 0.42 due to an increase in capillary volume within the paste [12]. However, the addition of supplementary cementitious materials like silica fume can produce smaller pore sizes in which water cannot freeze at ordinary ambient temperatures, thereby reducing the need for air entrainment; this effect is particularly significant when combined with very low water-to-binder ratios [30]. Specifically, a limiting water-to-binder ratio exists below which air entrainment is not required for good freeze-thaw durability, a threshold that is approximately 0.25 for concrete containing Type I cement, 6% silica fume, and dolomitic limestone [30]. Concrete without air entrainment can also achieve freeze-thaw durability if it possesses both very low permeability and high compressive strength, such as a mix with Type IP cement achieving a durability factor of 94.3% at 88.0 MPa [30]. For air-entrained concrete to ensure freeze-thaw durability, the required spacing factor is 0.28 mm or less when measured using AVA, and 0.22 mm or less when measured using RapidAir [30]. Regarding air-entraining agents, the use of Micro Air® air-entraining admixture can produce smaller air bubbles that improve load distribution and result in higher compressive strengths compared to Vinsol resin, even at significantly higher total air content levels [13].

Durability factor as a function of spacing factor, measured using the RapidAir [30]

The use of slag also plays a critical role in durability, as increasing slag content significantly reduces chloride ion ingress; for instance, 50% replacement lowers charge passed from over 4000 coulombs at seven days to approximately 700 coulombs at fifty-six days in standard portland cement mixtures [13]. Additionally, Grade 120 slag cement generally outperforms Grade 100 slag in resistance to chloride penetration due to its higher fineness of grinding, although the difference in charge passed remains under 500 coulombs [13].

Mixing Energy and Rheology
